Repository: dishishshawn/xrdc-matlab

# XRDC — X-ray Diffraction Analysis

MATLAB toolkit for X-ray diffraction analysis: reads Rigaku SmartLab and
PANalytical files, runs the common analyses (θ-2θ, rocking curve, φ scan, XRR,
reciprocal-space map), and produces publication-ready figures. A MATLAB port of
Dr. Tassilo Heeg's Delphi XRDC tool.

### No MATLAB? (recommended for most users)

1. Go to the [latest release](https://github.com/dishishshawn/xrdc-matlab/releases/latest).
2. Download **`XRDCInstaller.exe`**.
3. Double-click it. On first run it downloads the matching **MATLAB Runtime**
   (a one-time, internet-required step — the Runtime is free, no MATLAB license
   needed).
4. Launch **XRDC** from the Start menu. The title bar shows the version, e.g.
   `XRDC Scan Analyzer v1.1.0`.

Windows only. The installer needs internet once to fetch the Runtime.

### Have MATLAB (R2022b or newer)?

1. Download the source (the **Source code (zip)** on the
   [latest release](https://github.com/dishishshawn/xrdc-matlab/releases/latest),
   or `git clone https://github.com/dishishshawn/xrdc-matlab.git`, or
   **Code → Download ZIP** for the latest `main`).
2. In MATLAB:
   ```matlab
   cd xrdc-matlab
   addpath(pwd)
   runtests      % optional — confirm green
   xrdcApp       % launch the GUI
   ```

Optional toolboxes (Signal Processing, Optimization, Curve Fitting, …) activate
better code paths automatically; every path has a pure-MATLAB fallback, so the
toolkit runs without them. See the toolbox table in

# xrdc-matlab

MATLAB toolkit for X-ray diffraction analysis in the Paik group. Reads Rigaku SmartLab and PANalytical files, runs the common analyses (θ-2θ, rocking curve, φ scan, XRR, reciprocal-space map), and produces publication-ready figures matching Schwaigert et al. *J. Vac. Sci. Technol. A* **41**, 022703 (2023), Fig 2.

Two ways to use it: a **GUI** for point-and-click work, or **scripts** when you want full control.

---

## 2. Use the GUI (recommended if you don't write MATLAB)

```matlab
xrdcApp
```

1. Click **Load Scan...** and pick any `.txt` (Rigaku SmartLab) or `.xrdml` (PANalytical) file.
2. The app detects the scan type (θ-2θ, rocking curve, φ scan, XRR) and runs the matching analysis automatically.
3. Adjust parameters on the left panel — the plot re-runs live.
4. Click **Export 600 dpi...** to save a publication-ready PNG.

That covers most day-to-day work. For RSM and anything custom, drop down to the scripts.

---

## 3. Use the scripts

Each common workflow has a demo in `examples/`. Run a demo as-is to see the expected output, then point it at your own file by setting `fname` in the workspace first:

```matlab
fname = 'my_scan.txt';
run('examples/demoRockingCurve.m')
```

| Workflow                       | Demo script                  | What it does                                                  |
| ------------------------------ | ---------------------------- | ------------------------------------------------------------- |
| θ-2θ scan + substrate overlay  | `demoThetaTwoTheta.m`        | Loads scan, finds peaks, overlays simulated substrate 00L     |
| Rocking curve → FWHM           | `demoRockingCurve.m`         | Lorentzian fit, FWHM in arcsec                                |
| φ scan symmetry check          | `demoPhiScan.m`              | Linear-Y plot, detects 4-fold peaks, reports spacings         |
| XRR + Kiessig thickness        | `demoXRR.m`                  | Specular fit, fringe detection, film thickness in nm          |
| Reciprocal-space map           | `demoRsmKTaO3.m`             | Filled contour, log decade colorbar (Fig 2(e) style)          |
| Structure simulation           | `demoStructureSim.m`         | Predict 2θ for a given crystal system + (hkl) list            |
| Rigaku I/O sanity              | `demoRigakuWorkflow.m`       | End-to-end read → smooth → peaks → plot on a Rigaku file      |

All demos export 600 dpi PNGs to the current directory.

If you'd rather call the functions directly:

```matlab
scan = xrdc.io.readScan('path/to/file.txt');     % auto-detects format
pk   = xrdc.peaks.findPeaks(scan, 'MinProminence', 100);
fit  = xrdc.peaks.fitPeak(scan, [22.5 23.5], 'Shape', 'lorentz');
xrdc.plot.plotScan(scan, 'Title', "PbTiO_3/SrTiO_3");
```

**See `docs/USER_GUIDE.md` for the full API, the scan-struct schema, and per-workflow detail.**

---

## 5. Layout

```
xrdc-matlab/
  +xrdc/          core package — io, signal, peaks, lattice, rsm, plot, data
  examples/       7 demo scripts (run from repo root)
  tests/          matlab.unittest suites
  docs/           USER_GUIDE.md, RIGAKU_NOTES.md
  xrdcApp.m       GUI entry point
  runtests.m      test-suite entry point
```

---

## 6. Help and citation

- **Function docs:** `help xrdc.peaks.fitPeak` (or any other function) from the MATLAB prompt.
- **Workflow detail:** `docs/USER_GUIDE.md`.
- **Rigaku format notes:** `docs/RIGAKU_NOTES.md`.
- **Bug reports / questions:** Shawn Agarwal (shawnagarwal0@gmail.com), Paik group.

File: xrdc-matlab/+xrdc/+data/atomicScattering.json
{
  "_comment": "Atomic scattering factors f1,f2 at Cu Ka (8047.8 eV) from Henke et al., At. Data Nucl. Data Tables 54 (1993) / CXRO. mass in g/mol. Used by xrdc.xrr.opticalConstants. VERIFY f1/f2 against henke.lbl.gov before trusting absolute delta/beta.",
  "elements": {
    "O":  { "f1": 8.052,  "f2": 0.032, "mass": 15.999 },
    "Si": { "f1": 14.30,  "f2": 0.331, "mass": 28.085 },
    "Al": { "f1": 13.04,  "f2": 0.212, "mass": 26.982 },
    "Ti": { "f1": 19.46,  "f2": 2.215, "mass": 47.867 },
    "Sr": { "f1": 36.21,  "f2": 3.829, "mass": 87.62  },
    "Zr": { "f1": 39.24,  "f2": 0.560, "mass": 91.224 },
    "Ru": { "f1": 43.16,  "f2": 0.838, "mass": 101.07 },
    "La": { "f1": 53.30,  "f2": 9.038, "mass": 138.905 },
    "W":  { "f1": 70.52,  "f2": 6.555, "mass": 183.84 },
    "Pb": { "f1": 80.30,  "f2": 8.910, "mass": 207.2  },
    "Pt": { "f1": 75.10,  "f2": 8.430, "mass": 195.084 }
  }
}

File: xrdc-matlab/+xrdc/+data/materials.json
{
  "_comment": "Material reference data for xrdc.lattice.identifyMaterial. Lattice values in Angstrom. role: substrate|film|both. elastic: either {nu} (cubic/biaxial approx, factor 2*nu/(1-nu)) or {c13,c33} in GPa (tetragonal, factor 2*c13/c33). composition (PZT only): tetragonal-side anchors for a(x), c(x), x = Zr fraction. All entries share identical top-level fields so jsondecode yields a struct array.",
  "materials": [
    {
      "name": "SrTiO3",
      "aliases": ["STO", "strontium titanate"],
      "system": "cubic",
      "a": 3.905,
      "c": 3.905,
      "role": "both",
      "elastic": { "nu": 0.232 },
      "composition": null,
      "refs": "a = 3.905 A (Substrates.def / substrates.json); nu = 0.232 (commonly used STO biaxial Poisson ratio)",
      "formula": "SrTiO3",
      "densityBulk": 5.12
    },
    {
      "name": "SrRuO3",
      "aliases": ["SRO", "strontium ruthenate"],
      "system": "cubic",
      "a": 3.93,
      "c": 3.93,
      "role": "film",
      "elastic": { "nu": 0.30 },
      "composition": null,
      "refs": "pseudocubic a = 3.93 A (orthorhombic SRO treated pseudocubically, standard for (00l) film work); nu = 0.30 nominal perovskite value",
      "formula": "SrRuO3",
      "densityBulk": 6.49
    },
    {
      "name": "PbTiO3",
      "aliases": ["PTO", "lead titanate"],
      "system": "tetragonal",
      "a": 3.904,
      "c": 4.152,
      "role": "film",
      "elastic": { "nu": 0.30 },
      "composition": null,
      "refs": "a = 3.904, c = 4.152 A (Shirane & Hoshino 1951 tetragonal PbTiO3); nu = 0.30 nominal",
      "formula": "PbTiO3",
      "densityBulk": 7.97
    },
    {
      "name": "PZT",
      "aliases": ["Pb(Zr,Ti)O3", "PbZrTiO3", "lead zirconate titanate"],
      "system": "tetragonal",
      "a": 4.036,
      "c": 4.146,
      "role": "film",
      "elastic": { "nu": 0.30 },
      "composition": {
        "x": [0.0, 0.1, 0.2, 0.3, 0.4, 0.52],
        "a": [3.904, 3.93, 3.96, 3.99, 4.01, 4.036],
        "c": [4.152, 4.15, 4.149, 4.148, 4.147, 4.146]
      },
      "refs": "nominal entry = MPB 52/48; composition anchors interpolated from the tetragonal-side phase data of Jaffe, Cook & Jaffe, Piezoelectric Ceramics (1971) / Shirane & Suzuki (1952); approximate +-0.01 A, adequate for ID windows",
      "formula": "PbZr0.52Ti0.48O3",
      "densityBulk": 8.0
    },
    {
      "name": "LaAlO3",
      "aliases": ["LAO", "lanthanum aluminate"],
      "system": "cubic",
      "a": 3.789,
      "c": 3.789,
      "role": "substrate",
      "elastic": { "nu": 0.24 },
      "composition": null,
      "refs": "pseudocubic a = 3.789 A (rhombohedral LAO treated pseudocubically); nu ~ 0.24",
      "formula": "LaAlO3",
      "densityBulk": 6.52
    },
    {
      "name": "TiO2",
      "aliases": ["rutile", "titanium dioxide"],
      "system": "tetragonal",
      "a": 4.593,
      "c": 2.959,
      "role": "substrate",
      "elastic": { "nu": 0.28 },
      "composition": null,
      "refs": "rutile TiO2 a = 4.593, c = 2.959 A (JCPDS 21-1276); nu ~ 0.28 nominal",
      "formula": "TiO2",
      "densityBulk": 4.23
    },
    {
      "name": "WO3",
      "aliases": ["tungsten trioxide"],
      "system": "cubic",
      "a": 3.84,
      "c": 3.84,
      "role": "film",
      "elastic": { "nu": 0.27 },
      "composition": null,
      "refs": "pseudocubic WO3 a ~ 3.84 A (monoclinic WO3 treated pseudocubically); nu ~ 0.27 nominal",
      "formula": "WO3",
      "densityBulk": 7.16
    }
  ]
}

File: xrdc-matlab/+xrdc/+data/substrates.json
{
  "_comment": "Substrate reference patterns, ported from Substrates.def (original XRDC Delphi source). Peak positions are 2-theta in degrees for Cu-Kalpha1 (1.5406 Å). Lattice values in Å. The 'allowed' field (when present) lists the orders to display for symmetric reflection families (e.g. [1,2,3,4] means show 100, 200, 300, 400 only). Comma decimals in the original file have been converted to period decimals.",
  "substrates": {
    "SrTiO3 (x00)": {
      "allowed": [1, 2, 3, 4],
      "lattice": 3.905,
      "peaks": {
        "100": 22.8,
        "200": 46.48,
        "300": 72.5,
        "400": 104.32
      }
    },
    "LaAlO3 (x00)": {
      "allowed": [1, 2, 3, 4],
      "lattice": 3.8,
      "peaks": {
        "100": 23.4,
        "200": 47.9,
        "300": 75.2,
        "400": 108.92
      }
    },
    "NdGaO3 (xx0)": {
      "peaks": {
        "110": 23.04,
        "220": 47.09,
        "330": 73.63,
        "440": 106.06
      }
    },
    "MgO (x00)": {
      "allowed": [2, 4],
      "lattice": 4.2112,
      "peaks": {
        "200": 42.97,
        "400": 94.2
      }
    },
    "DyScO3 (xx0)": {
      "allowed": [1, 2, 3, 4],
      "lattice": 3.944,
      "peaks": {
        "110": 22.52,
        "220": 45.98,
        "330": 71.73,
        "440": 102.74
      }
    },
    "Si poly": {
      "lattice": 5.43088,
      "peaks": {
        "111": 28.442,
        "220": 47.302,
        "311": 56.121,
        "400": 69.13,
        "331": 76.377,
        "422": 88.026,
        "511": 94.948,
        "440": 106.715,
        "531": 114.087,
        "620": 127.541,
        "533": 136.890
      }
    },
    "CeO2 poly": {
      "lattice": 5.41134,
      "peaks": {
        "111": 28.549,
        "200": 33.077,
        "220": 47.483,
        "311": 56.342,
        "222": 59.090,
        "400": 69.416,
        "331": 76.704,
        "420": 79.077,
        "422": 88.428,
        "511": 95.405
      }
    },
    "GaN poly": {
      "peaks": {
        "100": 32.411,
        "002": 34.604,
        "101": 36.962,
        "102": 48.266,
        "110": 57.913,
        "103": 63.637,
        "200": 67.748,
        "112": 69.171,
        "201": 70.600,
        "004": 72.998,
        "202": 78.380,
        "104": 82.179,
        "203": 91.212,
        "210": 95.091,
        "211": 97.824,
        "114": 100.20,
        "105": 105.29,
        "204": 109.19,
        "300": 113.70
      }
    },
    "LaAlO3 poly": {
      "peaks": {
        "012": 23.460,
        "110": 33.410,
        "021": 39.399,
        "202": 41.202,
        "006": 41.320,
        "024": 47.983,
        "211": 52.598,
        "122": 54.107,
        "116": 54.193,
        "300": 59.737,
        "214": 59.822,
        "018": 59.907,
        "220": 70.153,
        "208": 70.303,
        "312": 75.165,
        "1 0 10": 75.305,
        "128": 80.107
      }
    },
    "BaTiO3 poly": {
      "peaks": {
        "001": 22.057,
        "100": 22.281,
        "101": 31.524,
        "110": 31.673,
        "111": 38.921,
        "002": 44.894,
        "200": 45.417,
        "102": 50.658,
        "201": 51.022,
        "210": 51.144,
        "112": 56.004,
        "211": 56.302,
        "202": 65.815,
        "220": 66.183,
        "212": 70.424,
        "300": 70.728,
        "103": 74.406,
        "301": 75.165,
        "310": 75.235,
        "113": 78.844,
        "311": 79.549,
        "222": 83.575,
        "203": 87.053,
        "302": 87.375,
        "320": 88.158,
        "213": 91.681,
        "312": 92.156,
        "321": 92.424,
        "004": 99.604,
        "400": 101.096,
        "104": 103.987,
        "223": 104.621,
        "322": 105.111,
        "410": 105.483,
        "114": 108.384,
        "303": 109.075,
        "411": 109.865,
        "313": 113.697,
        "331": 114.505,
        "204": 117.658
      }
    },
    "SrTiO3 poly": {
      "peaks": {
        "100": 22.802,
        "110": 32.451,
        "111": 40.019,
        "200": 46.524,
        "210": 52.404,
        "211": 57.847,
        "220": 67.867,
        "300": 72.613,
        "310": 77.251,
        "311": 81.804,
        "222": 86.293,
        "321": 95.232,
        "400": 104.273,
        "411": 113.754,
        "331": 118.745,
        "420": 124.005,
        "332": 135.648,
        "422": 150.495
      }
    },
    "Au poly": {
      "peaks": {
        "111": 38.217,
        "200": 44.431,
        "220": 64.636,
        "311": 77.624,
        "222": 81.804,
        "400": 98.243,
        "331": 110.936,
        "420": 115.410,
        "422": 135.648
      }
    },
    "GdScO3 poly": {
      "peaks": {
        "110": 22.394,
        "111": 25.157,
        "020": 31.130,
        "112": 31.893,
        "200": 32.646,
        "021": 33.130,
        "211": 38.049,
        "022": 38.695,
        "202": 39.963,
        "113": 41.006,
        "220": 45.731,
        "023": 46.676,
        "221": 47.216,
        "114": 51.515,
        "131": 51.861,
        "310": 52.501,
        "132": 55.856,
        "024": 56.340,
        "204": 57.335,
        "312": 57.728,
        "133": 62.176,
        "041": 66.077,
        "224": 66.663,
        "241": 75.657,
        "332": 75.799,
        "225": 76.956
      }
    },
    "SrO poly": {
      "peaks": {
        "111": 30.116,
        "200": 34.914,
        "220": 50.207,
        "311": 59.667,
        "222": 62.611,
        "400": 73.738,
        "331": 81.660,
        "420": 84.258
      }
    },
    "NdGaO3 poly": {
      "peaks": {
        "002": 23.142,
        "111": 25.878,
        "020": 32.604,
        "200": 32.900,
        "021": 34.699,
        "211": 38.816,
        "022": 40.356,
        "202": 40.679,
        "113": 42.254,
        "004": 47.121,
        "221": 48.621,
        "310": 53.174,
        "131": 54.160,
        "311": 54.684,
        "024": 58.393,
        "312": 58.843,
        "005": 59.936,
        "133": 64.825,
        "040": 68.250,
        "224": 68.820,
        "400": 69.168,
        "331": 74.673,
        "240": 77.844,
        "332": 78.224,
        "116": 78.377,
        "420": 78.530,
        "241": 78.995,
        "225": 79.466,
        "421": 79.704,
        "413": 82.090,
        "135": 83.832
      }
    }
  }
}

File: xrdc-matlab/+xrdc/+data/xrayLines.json
{
  "_comment": "X-ray line energies in eV, ported from XRAY.def (original XRDC Delphi source). NIST values are from the NIST X-ray Transition Energies Database. The 'default' Cu Kalpha1 value matches the historical value Dr. Heeg's program used.",
  "lines": {
    "Cu-Kalpha1-default":   8049.19,
    "Cu-Kalpha1-NIST":      8047.8227,
    "Cu-Kalpha2-NIST":      8027.8416,
    "Cu-Kalpha":            8038.5,
    "Cu-Kbeta1-NIST":       8905.413,
    "W-Lalpha1-NIST":       8398.242,
    "W-Lalpha2-NIST":       8335.34,
    "W-Lbeta1-NIST":        9672.575,
    "W-Lbeta2-NIST":        9964.133,
    "W-Lgamma1-NIST":      11286.00
  },
  "default": "Cu-Kalpha1-default"
}
